Repository: 8kbh/nnzms

File: start_p2.2.1.csv (part 1 of 5)
formula,activity,"length, nm","width, nm","depth, nm",pol,surf,"Km, mM","Vmax, mM/s",ReactionType,"C min, mM","C max, mM","C(const), mM",Ccat(mg/mL),ph,"temp, °C",Zpotential,"SurfaceArea, m^2/g ",id
Co@C,peroxidase,,,,,,,,,,,,,,,,,10001
Fe3O4,peroxidase,,,,,,0.02,,H2O2+TMB,0.02,0.02,40.0,0.5,5,55.0,,,10002
Fe3O4,peroxidase,,,,,,0.02,,TMB+H2O2,40.0,40.0,0.02,0.5,5,55.0,,,10003
NiO,peroxidase,,,,,,0.01,0.001,TMB+H2O2,0.2,2.0,5.0,0.02,3.5,50.0,,415.0,10004
NiO,peroxidase,,,,,,0.05,0.002,H2O2+TMB,0.2,50.0,0.6,0.02,3.5,50.0,,415.0,10005
Pd,oxidase,3.8,3.8,3.8,,,0.15,3.8e-05,TMB,,,,0.2,4,25.0,,,10006
Pt,peroxidase,50.0,50.0,50.0,,,,,H2O2,,,,,,,,,10007
CeO2,peroxidase,3.5,3.5,3.5,,,32.11,,H2O2+TMB,,,,0.1,5.5,25.0,,,10008
CeO2,peroxidase,3.5,3.5,3.5,,,,,H2O2+TMB,,,,0.1,5.5,50.0,,,10009
CeO2,catalase,3.5,3.5,3.5,,,84.8,,H2O2,45.0,600.0,,0.1,5.5,25.0,,,10010
CeO2,catalase,3.5,3.5,3.5,,,70.5,,H2O2,45.0,600.0,,0.1,5.5,50.0,,,10011
Fe3O4,peroxidase,10.0,10.0,10.0,poly(N-Vinylpyrrolidone),cetrimonium bromide,0.01,0.01,H2O2+TMB,0.001,0.1,0.1,0.01,7,25.0,20.0,100.0,10012
Fe3O4,peroxidase,10.0,10.0,10.0,poly(N-Vinylpyrrolidone),cetrimonium bromide,0.01,0.01,TMB+H2O2,0.001,0.1,0.1,0.01,7,25.0,20.0,100.0,10013
CaO2,peroxidase,90.0,90.0,90.0,,,,,,,,,,,35.0,,,10014
MnO2,peroxidase,1.2,1.2,1.2,poly(allylamine hydrochloride),,,,,,,,,6.5,,,,10015
V2O5,peroxidase,745.0,60.0,,,,0.0444,0.003205,H2O2+GSH,0.0,0.4,2.0,0.02,7.4,25.0,,32.9,10016
V2O5,peroxidase,620.0,25.0,,,,0.0573,0.003885,H2O2+GSH,0.0,0.4,2.0,0.02,7.4,25.0,,6.2,10017
V2O5,peroxidase,5400.0,,,,,0.0925,0.0056683333333333,H2O2+GSH,0.0,0.4,2.0,0.02,7.4,25.0,,21.1,10018
V2O5,peroxidase,335.0,335.0,335.0,,,0.1437,0.007645,H2O2+GSH,0.0,0.4,2.0,0.02,7.4,25.0,,9.6,10019
Fe3O4,peroxidase,5.0,5.0,5.0,,,0.25,,H2O2+TMB,0.0001,0.2,0.1,0.05,4.0,25.0,,,10020
CoO,peroxidase,4.5,4.5,4.5,,,3.29,,H2O2+TMB,0.2,30.0,0.7,0.03,4.5,37.0,,489.0,10021
MoS2,peroxidase,10.0,10.0,10.0,,,4.82,8.87e-06,TMB+H2O2,,,10.0,,4.0,25.0,,,10022
MoS2,peroxidase,60.0,60.0,60.0,,,0.4,0.0001669999999999,TMB+H2O2,,,10.0,,4.0,25.0,,,10023
MoS2,peroxidase,20.0,20.0,20.0,,,2.65,0.0003319999999999,TMB+H2O2,,,10.0,,4.0,25.0,,,10024
MoS2,peroxidase,10.0,10.0,10.0,,,23.5,9.85e-07,H2O2+TMB,,,0.1,,4.0,25.0,,,10025
MoS2,peroxidase,60.0,60.0,60.0,,,7.54,0.000355,H2O2+TMB,,,0.1,,4.0,25.0,,,10026
MoS2,peroxidase,20.0,20.0,20.0,,,17.19,4.599999999999999e-05,H2O2+TMB,,,0.1,,4.0,25.0,,,10027
Na2SeO3,peroxidase,,,,,,,,H2O2+TMB,,,,,,,,,10028
C,peroxidase,100.0,100.0,100.0,,,0.05,0.001,TMB+H2O2,0.001,0.1,0.1,0.01,4.5,37.0,,,10029
C,peroxidase,100.0,100.0,100.0,,,0.05,0.001,H2O2+TMB,0.001,0.1,0.1,0.01,4.5,37.0,,,10030
MoS2,peroxidase,1.63,1.63,1.63,,,6.64,0.000107,H2O2+TMB,,,0.1,,4.0,25.0,,,10031
MoS2,peroxidase,1.63,1.63,1.63,,,0.52,0.0002339999999999,TMB+H2O2,,,10.0,,4.0,25.0,,,10032
MoS2,peroxidase,1.63,1.63,1.63,,,15.85,1.6499999999999998e-05,H2O2+TMB,,,0.1,,4.0,25.0,,,10033
MoS2,peroxidase,1.63,1.63,1.63,,,1.71,0.000175,TMB+H2O2,,,10.0,,4.0,25.0,,,10034
Pd,peroxidase,4.8,4.8,4.8,,,0.033,25.69,TMB+H2O2,,,125.0,,4.0,20.0,,,10035
Pd,peroxidase,4.8,4.8,4.8,,,91.29,34.05,H2O2+TMB,,,0.125,,4.0,20.0,,,10036
Pd,peroxidase,5.1,5.1,5.1,,,0.045,40.68,TMB+H2O2,,,125.0,,4.0,20.0,,,10037
Pd,peroxidase,5.1,5.1,5.1,,,63.86,41.63,H2O2+TMB,,,0.125,,4.0,20.0,,,10038
Pd,peroxidase,4.8,4.8,4.8,,,0.04,22.83,TMB+H2O2,,,125.0,,4.0,20.0,,,10039
Pd,peroxidase,4.8,4.8,4.8,,,97.02,29.67,H2O2+TMB,,,0.125,,4.0,20.0,,,10040
Pd@Pt,catalase,40.0,40.0,40.0,Pluronic F127,Ascorbic acid,,,,,,,,,35.0,,,10041
Mn3O4,catalase,100.0,100.0,100.0,,oleic acid,,,,,,,,,25.0,,,10042
Fe3O4@Pt,peroxidase,8.0,8.0,8.0,poly(ethylene glycol),Oleylamine,22.17,,H2O2+TMB,0.0,10.0,,0.0005,4.0,50.0,-30.0,,10043
Fe3O4@Pt,catalase,8.0,8.0,8.0,poly(ethylene glycol),Oleylamine,,,H2O2,0.0,30.0,,,2-11,,-30.0,,10044
Fe3O4@Pt,oxidase,8.0,8.0,8.0,poly(ethylene glycol),Oleylamine,,,glucose,1.0,4.0,,,,,-30.0,,10045
Fe3O4@Pt,superoxide dismutase,8.0,8.0,8.0,poly(ethylene glycol),Oleylamine,,,O2•−,,,,,,,-30.0,,10046
Au,peroxidase,100.0,100.0,100.0,Pluronic F127,,0.01,0.001,TMB+H2O2,0.01,1.0,0.1,0.01,6.0,25.0,-20.0,,10047
Au,peroxidase,100.0,100.0,100.0,Pluronic F127,,0.01,0.001,TMB+H2O2,0.01,1.0,0.1,0.01,6.0,25.0,-47.0,,10048
Mn3[Co(CN)6]2,catalase,80.0,80.0,80.0,poly(N-Vinylpyrrolidone),,,,H2O2,,,1.0,,6.5,25.0,,,10049
Mn3[Co(CN)6]2,catalase,80.0,80.0,80.0,poly(N-Vinylpyrrolidone),,0.029,,H2O2,,,10.0,,6.5,25.0,,,10050
CeO2,catalase,6.0,6.0,6.0,,,,,,,,,,,50.0,50.0,,10051
Na2SeO3,peroxidase,,,,,,,,H2O2+TMB,,,0.25,,7.4,4.0,,,10052
Na2SeO3,peroxidase,,,,,,,,TMB+H2O2,,,0.25,,7.4,4.0,,,10053
MnO2,peroxidase,,45.0,,poly(ethylene glycol),,0.08,0.0006,ABTS+H2O2,0.001,1.0,3.0,,3.5,25.0,,,10054
MnO2,peroxidase,,45.0,,poly(ethylene glycol),,0.06,0.0006,H2O2+ABTS,0.01,3.0,1.0,,3.5,25.0,,,10055
C,peroxidase,30.0,30.0,30.0,,,,,TMB+H2O2,1e-05,0.5,8.0,0.5,4.0,25.0,,,10056
C,peroxidase,30.0,30.0,30.0,,,,,H2O2+TMB,0.0005,1.0,8.0,0.5,4.0,37.0,,,10057
C,peroxidase,30.0,30.0,30.0,,,,,H2O2+TMB,0.0005,1.0,20.0,0.5,4.0,25.0,,,10058
C,peroxidase,30.0,30.0,30.0,,,,,H2O2+TMB,0.01,0.075,20.0,0.5,4.0,25.0,,,10059
C6H8N2O2Se,peroxidase,,,,,,,,TBHP + BnSH,,,,,,25.0,,,10060
C8H12N2O2Se,peroxidase,,,,,,,,TBHP + BnSH,,,,,,25.0,,,10061
Na2SeO3,peroxidase,,,,,,0.17,,H2O2+TMB,,,0.17,,7.0,30.0,,,10062
Na2SeO3,peroxidase,,,,,,0.17,,TMB+H2O2,,,0.17,,7.0,30.0,,,10063
Fe3O4,peroxidase,350.0,350.0,350.0,,,,,H2O2+BA,4e-05,0.02,1.4,1.0,3.0,25.0,,,10064
Fe3O4,peroxidase,350.0,350.0,350.0,,,,,Glucose+O2,5e-05,0.01,1.4,1.0,7.0,25.0,,,10065
Fe3O4,peroxidase,350.0,350.0,350.0,,,,,PNP+H2O2,0.0001,0.03,0.008,1.0,3.0,25.0,,,10066
Au,peroxidase,14.0,14.0,14.0,,,0.2,,TMB+H2O2,,,373.0,0.0477999999999999,3.6,25.0,,,10067
Au,peroxidase,14.0,14.0,14.0,,,572.0,,H2O2+TMB,,,,0.0477999999999999,3.6,25.0,,,10068
Au,peroxidase,14.0,14.0,14.0,,,92.3,,ABTS+H2O2,,,,0.0477999999999999,3.6,25.0,,,10069
Au,peroxidase,14.0,14.0,14.0,,,546.0,,H2O2+ABTS,,,,0.0477999999999999,3.6,25.0,,,10070
Pd,peroxidase,19.2,19.2,19.2,poly(N-Vinylpyrrolidone),,0.048,0.0003,TMB+H2O2,,,2000.0,,4.0,25.0,,33.33,10071
Pd,peroxidase,19.5,19.5,19.5,poly(N-Vinylpyrrolidone),,0.095,0.00052,TMB+H2O2,,,2000.0,,4.0,25.0,,38.46,10072
Cu(OH)2,peroxidase,200.0,150.0,150.0,poly(N-Vinylpyrrolidone),,1.335,0.000421,TMB+H2O2,1e-07,0.0001,0.53,,4.5,25.0,,136.0,10073
Cu(OH)2,peroxidase,200.0,150.0,150.0,poly(N-Vinylpyrrolidone),,0.379,0.000391,H2O2+TMB,1e-07,0.0001,0.8,,4.5,25.0,,136.0,10074
Au-Ag,peroxidase,60.0,60.0,60.0,poly(N-Vinylpyrrolidone),,0.05,1e-05,H2O2+TMB,0.05,0.5,50.0,0.001,4.5,25.0,2.3,,10075
Au-Ag,peroxidase,60.0,60.0,60.0,poly(N-Vinylpyrrolidone),,0.05,1e-05,TMB+H2O2,0.05,0.5,50.0,0.001,4.5,25.0,2.3,,10076
MnO2,oxidase,158.0,158.0,158.0,,,,,TMB,,,,,4.5,25.0,,,10077
Fe3O4,peroxidase,20.0,20.0,20.0,,,,,,,,,,,,,,10078
Fe3O4/Au,peroxidase,10.33,10.33,10.33,,CTAB,0.8502,4.847e-05,TMB+H2O2,0.0,42.0,9800.0,0.15,4,25.0,21.67,,10079
Fe3O4/Au,peroxidase,10.33,10.33,10.33,,CTAB,1.0097,4.203e-05,TMB+H2O2,0.0,42.0,9800.0,0.15,4,25.0,21.67,,10080
Fe3O4/Au,peroxidase,10.33,10.33,10.33,,CTAB,147.2629,,H2O2+TMB,0.0,9800.0,42.0,0.15,4,25.0,21.67,,10081
Fe3O4/Au,peroxidase,10.33,10.33,10.33,,CTAB,158.7519,,H2O2+TMB,0.0,9800.0,42.0,0.15,4,25.0,21.67,,10082
Fe3O4,peroxidase,11.4,11.4,11.4,,,,,H2O2,,,40.0,0.5,6.9,25.0,,125.0,10083
Co9S8,peroxidase,15000.0,15000.0,15000.0,,,0.12,0.0012,H2O2+TMB,0.05,0.5,100.0,0.02,3,35.0,,,10084
Co9S8,peroxidase,15000.0,15000.0,15000.0,,,0.18,0.0015,TMB+H2O2,0.05,0.5,100.0,0.02,3,35.0,,,10085
Mn3O4,superoxide dismutase,8.9,8.9,8.9,,,,,,,,,,,,-7.7,,10086
Mn3O4,catalase,8.9,8.9,8.9,,,,,H2O2,,,,0.02,,37.0,-7.7,,10087
Mn3O4,catalase,8.9,8.9,8.9,,,,,H2O2,,,,0.1,,37.0,-7.7,,10088
Mn3O4,,8.9,8.9,8.9,,,,,H2O2,,,,0.02,4.7,37.0,-7.7,,10089
Mn3O4,,8.9,8.9,8.9,,,,,H2O2,,,,0.1,4.7,37.0,-7.7,,10090
Ag3PO4,peroxidase,10.0,10.0,10.0,,Oleylamine,0.327,2.016e-25,TMB+H2O2,0.0,0.45,3.6,2.0,4,25.0,,,10091
Ag3PO4,peroxidase,10.0,10.0,10.0,,Oleylamine,0.216,1.276e-25,H2O2+TMB,0.36,7.2,0.3,2.0,4,25.0,,,10092
Se-,peroxidase,,,,,,,,H2O2 + GSH,,,,,7,,,,10093
C,peroxidase,2.8,2.8,2.8,,,0.057,,TMB+H2O2,,,75.0,,4.0,35.0,,964.0,10094
C,peroxidase,2.8,2.8,2.8,,,0.037,,TMB+H2O2,,,75.0,,4.0,35.0,,964.0,10095
C,peroxidase,2.8,2.8,2.8,,,13.8,,H2O2+TMB,,,,,4.0,35.0,,964.0,10096
C,peroxidase,2.8,2.8,2.8,,,7.32,,H2O2+TMB,,,,,4.0,35.0,,964.0,10097
MoS2,peroxidase,1.1,1.1,1.1,,,,,OPD+H2O2,0.01,0.8,0.1,1.0,4.5,25.0,,,10098
MoS2,peroxidase,1.1,1.1,1.1,,,,,H2O2+OPD,0.01,0.8,0.5,1.0,4.5,25.0,,,10099
Au,peroxidase,20.0,20.0,20.0,,,,,OPD+H2O2,,,,,,25.0,,,10100
ZnFe2O4,peroxidase,15.0,15.0,15.0,Poly(vinyl alcohol),,,,TMB+H2O2,,,,,,25.0,,,10101
ZnFe2O4,peroxidase,30.0,30.0,30.0,Poly(vinyl alcohol),,,,TMB+H2O2,,,,,,25.0,,,10102
ZnFe2O4,peroxidase,55.0,55.0,55.0,Poly(vinyl alcohol),,,,TMB+H2O2,,,,,,25.0,,,10103
C,peroxidase,3.87,3.87,3.87,,,,,TMB+H2O2,0.01,0.1,50.0,0.1,3.0,60.0,,,10104
C,peroxidase,3.87,3.87,3.87,,,,,H2O2+TMB,0.01,0.4,5.0,0.1,3.0,60.0,,,10105
Fe3O4,peroxidase,590.0,590.0,590.0,,,3.75,8.33,H2O2+TMB,0.5,4.0,0.05,,3.5,40.0,,10.6,10106
Fe3O4,peroxidase,590.0,590.0,590.0,,,3.33,0.26,TMB+H2O2,0.05,1.0,40.0,,3.5,40.0,,10.6,10107
CeO2,peroxidase,54.0,54.0,54.0,poly(N-Vinylpyrrolidone),,2.5,16.67,H2O2+TMB,0.5,4.0,0.05,,3.5,40.0,,14.5,10108
CeO2,peroxidase,54.0,54.0,54.0,poly(N-Vinylpyrrolidone),,0.67,0.38,TMB+H2O2,0.05,1.0,40.0,,3.5,40.0,,14.5,10109
Fe3O4@CeO2,peroxidase,630.0,630.0,630.0,,,1.13,12.5,H2O2+TMB,0.5,4.0,0.05,,3.5,40.0,,38.4,10110
Fe3O4@CeO2,peroxidase,630.0,630.0,630.0,,,0.15,0.64,TMB+H2O2,0.05,1.0,40.0,,3.5,40.0,,38.4,10111
Mn3O4,peroxidase,6.12,6.12,6.12,,,1.09,0.0015833333333333,GSH+H2O2,0.0,6.0,0.24,,7.4,25.0,-12.23,,10112
Mn3O4,peroxidase,6.12,6.12,6.12,,,1.36,0.0010666666666666,H2O2+GSH,0.0,0.48,2.0,,7.4,25.0,-12.23,,10113
Fe3O4,peroxidase,200.0,200.0,200.0,,Ethylene glycol,,0.000207,H2O2+TMB,,,,,,,,,10114
Fe3O4,peroxidase,200.0,200.0,200.0,,Ethylene glycol,,0.0002635,TMB+H2O2,,,,,,,,,10115
Au,catalase,6.0,6.0,6.0,,triethylamine,,,,,,,,,130.0,,,10116
Au,catalase,6.0,6.0,6.0,,triethylamine,,,,,,,,,130.0,,,10117
Au,catalase,30.0,30.0,30.0,,toluene,,,,,,,,,130.0,,,10118
Au,catalase,33.0,33.0,33.0,,toluene,,,,,,,,,130.0,,,10119
Au,catalase,51.0,51.0,51.0,,triethylamine,,,,,,,,,130.0,,,10120
Au@Pt,peroxidase,20.0,20.0,20.0,,Sodium dodecyl sulfate,0.00246,,TMB+H2O2,0.0,0.0005,,,4.0,25.0,,,10121
Au@Pt,peroxidase,20.0,20.0,20.0,,Sodium dodecyl sulfate,0.00538,,Ag+ + TMB+H2O2,0.0,0.0005,,,4.0,25.0,,,10122
Cu2O,peroxidase,30000.0,,,poly(o-anisidine),,0.02,0.0113999999999999,OPD+H2O2,0.05,0.5,132.5,0.7,4.0,25.0,,10.2,10123
Cu2O,peroxidase,30000.0,,,poly(o-anisidine),,170.0,0.0113999999999999,H2O2+OPD,132.5,265.0,0.5,0.7,4.0,25.0,,10.2,10124
Co3O4,peroxidase,,125.0,,,,0.8268,,H2O2+TMB,,,,0.034,4,40.0,,28.44,10125
Co3O4,peroxidase,,125.0,,,,0.01513,,TMB+H2O2,,,,0.034,4,40.0,,28.44,10126
Ru@MnO2,catalase,80.0,80.0,80.0,poly(N-Vinylpyrrolidone),cetrimonium bromide,1.2,0.05,H2O2,0.01,1.0,,0.1,7.4,25.0,-24.4,,10127
Ru@MnO2,catalase,80.0,80.0,80.0,poly(N-Vinylpyrrolidone),cetrimonium bromide,1.2,0.05,H2O2,0.01,1.0,,0.1,6.5,25.0,-24.4,,10128
Ru@MnO2,catalase,80.0,80.0,80.0,poly(N-Vinylpyrrolidone),cetrimonium bromide,1.2,0.05,H2O2,0.01,1.0,,0.1,5.5,25.0,-24.4,,10129
Fe3O4,peroxidase,50.0,50.0,50.0,,CTAB,,,TMB+H2O2,,,,,3.6,37.0,,,10130
Fe3O4,peroxidase,50.0,50.0,50.0,,CTAB,6.35,3.85e-05,H2O2+TMB,,,,,3.6,37.0,,,10131
Fe3O4,peroxidase,50.0,50.0,50.0,,CTAB,15.37,9.06e-05,TMB+H2O2,,,,,3.6,37.0,,,10132
Au,oxidase,50.0,50.0,50.0,,,,,glucose+O2,,,,,7.4,37.0,,,10133
Au,oxidase,50.0,50.0,50.0,,,,,glucose+O2,,,,,3.6,37.0,,,10134
Au-Pt/SiO2,peroxidase,7.5,7.5,7.5,,,0.01,0.001,H2O2+TMB,0.1,1.0,0.6,1.8,5.5,25.0,,,10135
Au-Pt/SiO2,peroxidase,7.5,7.5,7.5,,,0.01,0.001,TMB+H2O2,0.1,1.0,10.0,1.8,5.5,25.0,,,10136
Au,peroxidase,25.0,25.0,25.0,,CTAB,,,TMB+H2O2,0.25,0.5,5.0,0.005,7,25.0,15.7,,10137
Au,peroxidase,25.0,25.0,25.0,,CTAB,,,H2O2+TMB,5e-05,0.00075,0.4,0.005,7,25.0,5.99,,10138
MnO2,peroxidase,300.0,300.0,5.0,,,0.05,0.001,TMB+H2O2,0.01,0.5,0.5,0.0026,~7,25.0,-30.3,,10139
MnO2,peroxidase,300.0,300.0,5.0,,,0.05,0.001,OPD+H2O2,0.01,0.5,0.5,0.0026,~7,25.0,-30.3,,10140
MnO2,peroxidase,300.0,300.0,5.0,,,0.05,0.001,ABTS+H2O2,0.01,0.5,0.5,0.0026,~7,25.0,-30.3,,10141
MnO2,oxidase,300.0,300.0,5.0,,,0.05,0.001,TMB,0.01,0.5,,0.0026,~7,25.0,-30.3,,10142
MnO2,oxidase,300.0,300.0,5.0,,,0.05,0.001,OPD,0.01,0.5,,0.0026,~7,25.0,-30.3,,10143
MnO2,oxidase,300.0,300.0,5.0,,,0.05,0.001,ABTS,0.01,0.5,,0.0026,~7,25.0,-30.3,,10144
Co3O4@NiO,peroxidase,250.0,250.0,250.0,Poly(acrylonitrile),,0.036,,TMB+H2O2,0.0,15.0,,3.0,4,25.0,,,10145
Co3O4@NiO,peroxidase,250.0,250.0,250.0,Poly(acrylonitrile),,8.17,,H2O2+TMB,0.0,,,3.0,4,25.0,,,10146
NiCo2O4,peroxidase,400.0,400.0,400.0,poly(N-Vinylpyrrolidone),Sodium dodecyl sulfate,,,TMB+H2O2,0.01,0.4,20.0,1.0,4.5,25.0,3.0,59.4,10147
NiCo2O4,peroxidase,400.0,400.0,400.0,poly(N-Vinylpyrrolidone),Sodium dodecyl sulfate,,,H2O2+TMB,0.1,4.5,0.08,1.0,4.5,25.0,3.0,59.4,10148
Fe3O4,peroxidase,200.0,200.0,200.0,poly(ethylene glycol),,0.01,0.001,H2O2+TMB,0.01,1.0,0.5,0.02,4.5,25.0,,,10149
Fe3O4,catalase,200.0,200.0,200.0,poly(ethylene glycol),,0.01,0.001,H2O2,0.01,1.0,,0.1,7,25.0,,,10150
Fe3O4,superoxide dismutase,200.0,200.0,200.0,poly(ethylene glycol),,0.01,0.001,O2−,0.01,1.0,,0.1,8,25.0,,,10151
Se,peroxidase,70.0,70.0,70.0,BSA,,,,,,,,,7.2,,,,10152
Fe3O4,peroxidase,4.3,4.3,4.3,,,,,TMB+H2O2,,,500.0,,4.5,25.0,,,10153
Fe3O4,peroxidase,4.3,4.3,4.3,,,,,DAB+H2O2,,,500.0,,4.5,25.0,,,10154
Fe3O4,peroxidase,4.3,4.3,4.3,,,,,OPD+H2O2,,,500.0,,4.5,25.0,,,10155
Pt,peroxidase,2.5,2.5,2.5,,,84.07,,H2O2+TMB,0.3,640.0,416.0,16.2,5.0,25.0,-47.6,,10156
Pt,peroxidase,2.5,2.5,2.5,,,0.42,,TMB+H2O2,0.0,4.0,640.0,16.2,5.0,25.0,-47.6,,10157
Au,peroxidase,2.0,2.0,2.0,poly(ethylene oxide),Sodium citrate,0.0387,0.0009616666666666,TMB+H2O2,0.0,0.208,250.0,,5.5,37.0,,,10158
Au,peroxidase,2.0,2.0,2.0,poly(ethylene oxide),Sodium citrate,0.0387,0.0009616666666666,H2O2+TMB,100.0,500.0,,,,37.0,,,10159
Fe4[Fe(CN)6]3,catalase,100.0,100.0,100.0,agarose,,1.2,0.05,H2O2,,,10.0,,7.4,37.0,,,10160
CeCu,peroxidase,,,,,,9.02,,H2O2+TMB,0.0016,4.03,8.8,,7.0,30.0,,,10161
NiPtPd,peroxidase,,,,,,2.6,,H2O2+TMB,0.0016,1.0,8.8,,7.0,30.0,,,10162
CeCu,peroxidase,,,,,,0.32,,TMB+H2O2,0.02,4.0,8.8,,7.0,30.0,,,10163
NiPtPd,peroxidase,,,,,,0.35,,TMB+H2O2,0.05,2.5,8.8,,7.0,30.0,,,10164
CeO2,oxidase,5.0,5.0,5.0,,,0.18,0.0012,ABTS,0.5,0.5,,0.2,4,25.0,,,10165
CeO2,oxidase,5.0,5.0,5.0,,,0.062,0.00055,ABTS+H2O2,0.5,0.5,1.0,0.2,4,25.0,,,10166
CeO2,oxidase,5.0,5.0,5.0,,,1.5,6.900000000000001e-05,TMB,0.5,0.5,,0.2,4,25.0,,,10167
CeO2,oxidase,5.0,5.0,5.0,,,0.14,6.3e-05,TMB+H2O2,0.5,0.5,1.0,0.2,4,25.0,,,10168
Na2TeO3,peroxidase,,,,,,,,,,,,,,,,,10169
Mn3O4,superoxide dismutase,10.0,10.0,10.0,DSPE-PEG,Oleylamine,1.0,1.0,Xanthine + Xanthine oxidase,,,,0.01,7.52,37.0,,,10170
Mn3O4,catalase,10.0,10.0,10.0,DSPE-PEG,Oleylamine,1.0,1.0,H2O2,,,40.0,0.01,7.52,37.0,,,10171
Cu4O3,oxidase,,,,,,0.1,0.0003488333333333,OPD,,,,,~7,25.0,,,10172
Cu4O3,oxidase,,,,,,0.1,7.016666666666667e-05,DA,,,,,~7,25.0,,,10173
Cu4O3,oxidase,,,,,,0.1,0.0001111666666666,DA,,,,,~7,25.0,,,10174
Cu4O3,peroxidase,,,,,,0.1,0.0003488333333333,OPD+H2O2,,,5.0,,~7,25.0,,,10175
Pt,peroxidase,18.0,18.0,18.0,poly(N-Vinylpyrrolidone),,0.00081,1.2e-07,TMB+H2O2,0.5,0.5,5.0,,4.0,25.0,,,10176
Pt,peroxidase,18.0,18.0,18.0,poly(N-Vinylpyrrolidone),,0.0069,9.9e-08,H2O2+TMB,5.0,5.0,0.5,,4.0,25.0,,,10177
CeO2,peroxidase,5000.0,5000.0,5000.0,multi-monomer,,2.8858,0.00641,OPDA+H2O2,0.05,0.8,,,7.4,22.0,,80.0,10178
Na2SeO3,peroxidase,,,,,,0.02,0.001,TMB+H2O2,0.001,0.1,0.1,0.01,7.4,37.0,,,10179
Na2SeO3,peroxidase,,,,,,0.02,0.001,H2O2+TMB,0.001,0.1,0.1,0.01,7.4,37.0,,,10180
Na2SeO3,peroxidase,,,,,,0.02,0.001,TMB+H2O2,0.001,0.1,0.1,0.01,7.4,37.0,,,10181
Na2SeO3,peroxidase,,,,,,0.02,0.001,H2O2+TMB,0.001,0.1,0.1,0.01,7.4,37.0,,,10182
Pd-Ir,peroxidase,3.3,3.3,3.3,poly(N-Vinylpyrrolidone),Ascorbic acid,0.12,1.2,TMB + H2O2,0.01,0.5,2000.0,,4.0,25.0,,,10183
Pd-Ir,peroxidase,5.9,5.9,5.9,poly(N-Vinylpyrrolidone),Ascorbic acid,0.15,1.8,TMB + H2O2,0.01,0.5,2000.0,,4.0,25.0,,,10184
Pd-Ir,peroxidase,9.8,9.8,9.8,poly(N-Vinylpyrrolidone),Ascorbic acid,0.18,2.5,TMB + H2O2,0.01,0.5,2000.0,,4.0,25.0,,,10185
Pd-Ir,peroxidase,13.0,13.0,13.0,poly(N-Vinylpyrrolidone),Ascorbic acid,0.2,3.0,TMB + H2O2,0.01,0.5,2000.0,,4.0,25.0,,,10186
Fe3O4,peroxidase,1.5,1.5,1.5,,,10.1,1.996e-05,TMB+H2O2,5.0,50.0,,,6.5,25.0,,,10187
Fe3O4,peroxidase,1.5,1.5,1.5,,,,,H2O2+TMB,5.0,50.0,,,6.5,25.0,,,10188
Fe4[Fe(CN)6]3,peroxidase,49.0,49.0,49.0,,,,,H2O2,0.01,1.0,,,6.0,25.0,,,10189
Fe4[Fe(CN)6]3,peroxidase,49.0,49.0,49.0,,,0.01,,lactate,0.01,1.0,,,6.0,25.0,,,10190
FeN5,oxidase,,,,,,,,,,,,,,900.0,,,10191
Au,peroxidase,30.0,30.0,30.0,,,,,TMB+H2O2,0.2,0.2,700.0,,4.4,25.0,,,10192
Au,peroxidase,60.0,60.0,60.0,,,,,TMB+H2O2,0.2,0.2,700.0,,4.4,25.0,,,10193
Au,peroxidase,10.0,10.0,10.0,,,,,H2O2+hydroquinone,,,0.4,,7.5,37.0,,,10194
Fe3O4@Pt,peroxidase,2.0,2.0,2.0,,,0.1,0.0001199999999999,TMB+H2O2,0.0,1.4,1000.0,3.0,4.4,25.0,,,10195
Fe3O4@Pt,peroxidase,2.0,2.0,2.0,,,500.0,8e-05,H2O2+TMB,0.0,1400.0,0.5,3.0,4.4,25.0,,,10196
Au,peroxidase,2500.0,140.0,,,,,,H2O2+TMB,,,,,6,,,,10197
Au@Pt,peroxidase,,,,,,,,,,,,,,,,,10198
Fe3O4,peroxidase,25.0,25.0,25.0,,,,,TMB+H2O2,0.001,0.5,5.0,0.5,4,25.0,,,10199
Fe3O4,peroxidase,25.0,25.0,25.0,,,0.001,0.001,H2O2+TMB,0.001,0.5,5.0,0.5,4,25.0,,,10200
CeVO4,superoxide dismutase,50.0,,,EDTA,,,,,,,,,12,180.0,19.7,110.1,10201
CeVO4,superoxide dismutase,100.0,,,EDTA,,,,,,,,,9,180.0,33.3,157.5,10202
CeVO4,superoxide dismutase,150.0,,,EDTA,,,,,,,,,10,180.0,27.6,149.8,10203
CeVO4,superoxide dismutase,,,,,,,,TMB+H2O2,,,0.3,,7.4,25.0,,,10204
CeVO4,superoxide dismutase,,,,,,,,TMB+H2O2,,,0.3,,7.4,25.0,,,10205
CeVO4,superoxide dismutase,,,,,,,,TMB+H2O2,,,0.3,,7.4,25.0,,,10206
MoS2-Au@Pt,peroxidase,,,,,CTAB,0.1,0.001,TMB+H2O2,0.0008,0.0544,,12.0,4.0,35.0,,,10207
MoS2-Au@Pt,peroxidase,,,,,CTAB,0.1,0.001,H2O2+TMB,0.0008,0.0544,,12.0,4.0,35.0,,,10208
Co4N,peroxidase,6000.0,,,,,0.243,,TMB+H2O2,1e-09,0.0008,30.0,0.002,4 units,25.0,,,10209
Co4N,peroxidase,6000.0,,,,,2.95,,H2O2+TMB,5e-06,0.0003,0.8,0.002,4 units,25.0,,,10210
CeO2,multi-activity,60.89,60.89,60.89,,,,,H2O2,,,,0.04,,25.0,,,10211
CeO2,multi-activity,60.89,60.89,60.89,,,,,O2^-,,,,0.2,,37.0,,,10212
Fe3O4,peroxidase,13.0,13.0,13.0,,,3.6e-05,0.00415,AU+H2O2,0.0006,0.008,2.5,1.0,7.0,37.0,-24.0,91.4,10213
Fe3O4,peroxidase,13.0,13.0,13.0,,,0.00017,0.00155,AU+H2O2,0.0006,0.008,2.5,1.0,7.0,37.0,-24.0,91.4,10214
Se,peroxidase,70.0,70.0,70.0,BSA,,,,,,,,,7.2,37.0,,,10215
Au,peroxidase,30.0,30.0,30.0,,,0.0251,0.0008369999999999,TMB+H2O2,1e-09,1e-08,500.0,,,25.0,36.5,,10216
Au,peroxidase,30.0,30.0,30.0,,,0.229,0.00714,H2O2+TMB,1e-09,1e-08,500.0,,,25.0,36.5,,10217
Au,peroxidase,25.0,25.0,25.0,,,0.0357,0.000102,TMB+H2O2,1e-09,1e-08,,,,25.0,,,10218
Au,peroxidase,25.0,25.0,25.0,,,0.46,0.0010099999999999,H2O2+TMB,1e-09,1e-08,,,,25.0,,,10219
Au,oxidase,5.0,5.0,5.0,poly(N-Vinylpyrrolidone),,,,TMB+H2O2,,,20.0,,7.4,25.0,,,10220
Au,oxidase,5.0,5.0,5.0,poly(N-Vinylpyrrolidone),,,,H2O2+TMB,,,20.0,,7.4,25.0,,,10221
Au,oxidase,5.0,5.0,5.0,poly(N-Vinylpyrrolidone),,0.1,0.001,TMB+H2O2,0.1,0.5,20.0,,7.4,25.0,,,10222
Au,oxidase,5.0,5.0,5.0,poly(N-Vinylpyrrolidone),,0.01,0.0001,ABTS+H2O2,0.01,2.5,20.0,,7.4,25.0,,,10223
Pt,oxidase,5.0,5.0,5.0,poly(N-Vinylpyrrolidone),,0.02,0.0002,ABTS+H2O2,0.02,5.0,20.0,,7.4,25.0,,,10224
Pt,catalase,5.0,5.0,5.0,poly(N-Vinylpyrrolidone),,,,H2O2,,,,,5-10,25.0,,,10225
Pt,,5.0,5.0,5.0,poly(N-Vinylpyrrolidone),,,,FMN+HCOOK,,,5000.0,,7.4,25.0,,,10226
Pd,,5.0,5.0,5.0,poly(N-Vinylpyrrolidone),,,,FMN+NaBH4,,,,,7.4,25.0,,,10227
Pd,reductase,5.0,5.0,5.0,poly(N-Vinylpyrrolidone),,,,p-NP+HCOOK,,,5000.0,,7.4,25.0,,,10228
Fe3O4,peroxidase,250.0,,,poly(N-Vinylpyrrolidone),,,,MB+H2O2,,,,,,55.0,,,10229
Fe3O4,peroxidase,250.0,,,poly(N-Vinylpyrrolidone),,,,H2O2+MB,,,,,,55.0,,,10230
Pt,peroxidase,65.09,65.09,65.09,mPEG-SH,CTAB,,,H2O2,,,1.0,,,,-3.84,,10231
Pt,peroxidase,115.6,115.6,115.6,mPEG-SH,CTAB,,,H2O2,,,1.0,,,,-3.84,,10232
Pt,peroxidase,1.26,1.26,1.26,,,0.237,0.00050378,TMB + H2O2,0.086,0.39,300.0,,4,40.0,-12.0,,10233
Pt,peroxidase,1.26,1.26,1.26,,,14.399,0.00018605,H2O2 + TMB,1.429,4.286,0.6,,4,40.0,-12.0,,10234
Fe7S8,peroxidase,,,,,,0.895,,H2O2+TMB,,,800.0,1.0,4.0,30.0,,,10235
Fe7S8,peroxidase,,,,,,0.548,,TMB+H2O2,,,10.0,1.0,4.0,30.0,,,10236
Se,peroxidase,55.0,55.0,55.0,,,,,GSH + H2O2,,,,,,,,,10237
Se,peroxidase,55.0,55.0,55.0,,,,,GSH + H2O2,,,,,,,,,10238
Au,peroxidase,55.0,55.0,55.0,,CTAB,,,H2O2,0.01,7.0,,,7.0,22.0,,,10239
Au,peroxidase,450.0,27.5,,,CTAB,,,H2O2,0.01,7.0,,,7.0,22.0,,,10240
Fe2O3,peroxidase,35.0,35.0,35.0,,,0.0887,9.7e-09,TMB+H2O2,0.0,0.32,80.0,0.1,4.0,25.0,,,10241
Fe2O3,peroxidase,35.0,35.0,35.0,,,157.19,1.284e-08,H2O2+TMB,0.0,80.0,0.08,0.1,4.0,25.0,,,10242
Fe3O4,peroxidase,100.0,100.0,100.0,,,,,TMB+H2O2,0.1,1.0,10.0,0.025,4,25.0,,,10243
Fe3O4,peroxidase,100.0,100.0,100.0,,,,,H2O2+TMB,1.0,10.0,1.0,0.025,4,25.0,,,10244
Pd,peroxidase,40.0,40.0,,poly(N-Vinylpyrrolidone),TBAB,0.1098,5.820000000000001e-08,TMB+H2O2,0.004,2.0,10.0,,4.5,25.0,,,10245
Pd,peroxidase,40.0,40.0,,poly(N-Vinylpyrrolidone),TBAB,4.398,6.51e-08,H2O2+TMB,0.004,2.0,0.5,,4.5,25.0,,,10246
Pd@Pt,peroxidase,40.0,40.0,,poly(N-Vinylpyrrolidone),TBAB,0.0865,6.228e-08,TMB+H2O2,0.004,2.0,10.0,,4.5,25.0,,,10247
Pd@Pt,peroxidase,40.0,40.0,,poly(N-Vinylpyrrolidone),TBAB,2.231,5e-08,H2O2+TMB,0.004,2.0,0.5,,4.5,25.0,,,10248
MoS2@Au,peroxidase,100.0,100.0,100.0,,,,,TMB+H2O2,0.001,0.1,,0.5,5,37.0,,,10249
MoS2@Au,peroxidase,100.0,100.0,100.0,,,,,H2O2+TMB,0.001,0.1,,0.5,5,37.0,,,10250
CeO2,catalase,12.0,12.0,12.0,,,,,H2O2,,,,,,,-22.8,,10251
C7H9NO3Se,peroxidase,,,,,,0.2,1.7581666666666669,GSH+H2O2,0.125,3.0,0.8,,7.5,,,,10252
C7H9NO3Se,peroxidase,,,,,,9.25,17.829666666666665,H2O2+GSH,0.2,1.2,1.0,,7.5,,,,10253
Se,peroxidase,,,,,,,,H2O2+TMB,,,0.0005,,,36.5,,,10254
Se,peroxidase,,,,,,,,TMB+H2O2,,,3.1e-05,,,36.5,,,10255
Fe3O4,peroxidase,,,,,,0.811,5.139,TMB+H2O2,0.01,0.1,250.0,0.3,4,25.0,,,10256
Fe3O4,peroxidase,,,,,,0.025,9.409,H2O2+TMB,1.0,10.0,1.0,0.3,4,25.0,,,10257
Eu2O2S,peroxidase,10.0,10.0,0.3,,oleic acid,0.034,0.000522,H2O2+TMB,3.0,80.0,10.0,,4.0,40.0,,121.99,10258
Eu2O2S,peroxidase,10.0,10.0,0.3,,oleic acid,30.11,0.001809,TMB+H2O2,2.0,30.0,25.0,,4.0,40.0,,121.99,10259
Eu2O2S,peroxidase,13.0,13.0,13.0,,trioctylphosphine,0.14,0.000683,H2O2+TMB,3.0,80.0,10.0,,4.0,40.0,,68.69,10260
Eu2O2S,peroxidase,13.0,13.0,13.0,,trioctylphosphine,142.34,0.004488,TMB+H2O2,2.0,30.0,25.0,,4.0,40.0,,68.69,10261
Eu2O2S,peroxidase,3.0,7.0,,,,0.182,0.000679,H2O2+TMB,3.0,80.0,10.0,,4.0,40.0,,60.91,10262
Eu2O2S,peroxidase,3.0,7.0,,,,195.48,0.00382,TMB+H2O2,2.0,30.0,25.0,,4.0,40.0,,60.91,10263
Eu2O3,peroxidase,,,,,,0.27,0.000787,H2O2+TMB,3.0,80.0,10.0,,4.0,40.0,,170.0,10264
Eu2O3,peroxidase,,,,,,211.59,0.004366,TMB+H2O2,2.0,30.0,25.0,,4.0,40.0,,170.0,10265
Pt,peroxidase,40.0,40.0,40.0,poly(N-Vinylpyrrolidone),Sodium citrate,0.174,0.00101,TMB+H2O2,0.02,0.5,100.0,0.019,4,25.0,,,10266
Pt,peroxidase,40.0,40.0,40.0,poly(N-Vinylpyrrolidone),Sodium citrate,82.7,0.00177,H2O2+TMB,10.0,100.0,0.5,0.019,4,25.0,,,10267
AuPd/C,peroxidase,15.7,15.7,15.7,,,,,H2O2+TMB,0.005,4.0,10.0,,4.0,37.0,,,10268
AuPd/C,peroxidase,15.7,15.7,15.7,,,0.0016,,TMB+H2O2,0.005,4.0,10.0,,4.0,37.0,,,10269
NaF,peroxidase,,,,,,,,H2O2+TMB,,,,,5.5,37.0,,,10270
NH4F,peroxidase,,,,,,,,H2O2+TMB,,,,,5.5,37.0,,,10271
CaF2,peroxidase,,,,,,,,H2O2+TMB,,,,,5.5,37.0,,,10272
SnF2,peroxidase,,,,,,,,H2O2+TMB,,,,,5.5,37.0,,,10273
TiF4,peroxidase,,,,,,,,H2O2+TMB,,,,,5.5,37.0,,,10274
Fe,peroxidase,5500.0,35.0,,poly(N-Vinylpyrrolidone),,0.095,,TMB+H2O2,0.09,,10.0,,3,40.0,,,10275
Fe,peroxidase,5500.0,35.0,,poly(N-Vinylpyrrolidone),,0.47,,H2O2+TMB,0.09,,0.09,,3,40.0,,,10276
Na2SeO3,peroxidase,,,,,,1.4,0.01,H2O2+TMB,0.01,1.0,28.3,,7,27.0,,,10277
Na2SeO3,peroxidase,,,,,,1.4,0.01,TMB+H2O2,0.01,1.0,28.3,,7,27.0,,,10278
CeVO4,superoxide dismutase,50.0,,,EDTA,,0.001,0.001,TMB+H2O2,0.001,0.01,0.1,,7.4,25.0,19.7,110.1,10279
CeVO4,superoxide dismutase,100.0,,,EDTA,,0.001,0.001,TMB+H2O2,0.001,0.01,0.1,,7.4,25.0,33.3,157.5,10280
CeVO4,superoxide dismutase,150.0,,,EDTA,,0.001,0.001,TMB+H2O2,0.001,0.01,0.1,,7.4,25.0,27.6,149.8,10281
Cu2O/Au,peroxidase,800.0,800.0,800.0,,,,,TMB+H2O2,0.25,1.5,50.0,,4,25.0,,,10282
Cu2O/Au,peroxidase,800.0,800.0,800.0,poly(N-Vinylpyrrolidone),,,,H2O2+TMB,40.0,120.0,0.5,,4,25.0,,,10283
Ni-CuAu,peroxidase,800.0,800.0,800.0,poly(N-Vinylpyrrolidone),,0.02,0.001,TMB+H2O2,0.25,1.5,50.0,,4,25.0,,,10284
Ni-CuAu,peroxidase,800.0,800.0,800.0,poly(N-Vinylpyrrolidone),,0.04,0.001,H2O2+TMB,40.0,120.0,0.5,,4,25.0,,,10285
CoFe2O4,peroxidase,15.0,15.0,15.0,chitosan,,,,luminol + H2O2,1.0000000000000002e-06,0.004,0.01,0.00642,10.41,25.0,45.8,,10286
MoS2,peroxidase,,,,,,,,H2O2+TMB,0.2,1.0,450.0,,7.0,25.0,,,10287
MoS2,peroxidase,,,,,,,,TMB+H2O2,0.2,1.0,500.0,,7.0,25.0,,,10288
Au@TiO2,peroxidase,5.5,5.5,5.5,,,0.14,0.000167,H2O2+TMB,0.1,10.0,2.0,0.005,3.5,60.0,,,10289
Au@TiO2,peroxidase,5.5,5.5,5.5,,,0.22,0.000167,TMB+H2O2,0.1,0.8,4.0,0.005,3.5,60.0,,,10290
Au,peroxidase,30.2,11.0,,,CTAB,0.25641,0.0005208333333333,TMB+H2O2,0.1,1.0,6000.0,,6-10,25.0,,,10291
Au,peroxidase,30.2,11.0,,,CTAB,0.25641,0.0005208333333333,H2O2+TMB,0.1,1.0,0.75,,6-10,25.0,,,10292
Au,peroxidase,1.9,1.9,1.9,,CTAB,0.0407,0.0002589999999999,TMB+H2O2,0.001,0.1,50.0,0.01,4,35.0,,539.0,10293
Au,peroxidase,1.9,1.9,1.9,,CTAB,0.0407,0.0002589999999999,H2O2+TMB,0.001,0.1,50.0,0.01,4,35.0,,539.0,10294
ZrO2,peroxidase,,,,,,62.2,,OPD+H2O2,0.0,1.2,300.0,1.3,4,,,,10295
ZrO2,catalase,,,,,,,,H2O2,0.0,60.0,,,5.3,,,,10296
Fe3O4,peroxidase,100.0,100.0,100.0,,,1.39,11.6,TMB+H2O2,0.005,1.0,5.0,0.01,4.0,50.0,,92.0,10297
Fe3O4,peroxidase,100.0,100.0,100.0,,,0.103,10.1,H2O2+TMB,0.005,1.0,0.5,0.01,4.0,50.0,,92.0,10298
CoNi2S4,peroxidase,30.0,30.0,30.0,,Ethylene glycol,1.247,6.92e-05,TMB+H2O2,0.1,0.9,10.0,0.3,4,35.0,,,10299
CoNi2S4,peroxidase,30.0,30.0,30.0,,Ethylene glycol,0.821,0.0006831,H2O2+TMB,1.0,9.0,1.0,0.3,4,35.0,,,10300
Na2SeO3,,,,,,,,,,,,,,,37.0,,,10301
MoS2-Au,peroxidase,6.0,6.0,6.0,,,0.05,0.0001,TMB+H2O2,0.02,0.2,50.0,0.02,4.0,25.0,,,10302
MoS2-Au,peroxidase,6.0,6.0,6.0,,,0.03,0.0001,H2O2+TMB,50.0,50.0,0.15,0.02,4.0,25.0,,,10303
Pt,peroxidase,4.4,4.4,4.4,,,1.14,3.1e-05,TMB+H2O2,0.0625,0.5,1.0,,4,35.0,-12.7,,10304
Pt,peroxidase,4.4,4.4,4.4,,,0.1274,2e-05,H2O2+TMB,0.25,10.0,0.25,,4,35.0,-12.7,,10305
V2O5,peroxidase,,,,,,,,,,,,,,,,,10306
Au,peroxidase,17.0,17.0,17.0,,,0.69,0.000454,H2O2+TMB,0.0,10.0,300.0,,4.5,30.0,-3.78,,10307
Au,peroxidase,17.0,17.0,17.0,,,0.00015966,0.0005966,TMB+H2O2,0.0,300.0,10.0,,4.5,30.0,-3.78,,10308
Au,peroxidase,17.0,17.0,17.0,,,8.601999999999999e-05,0.0002603,H2O2+TMB,0.0,10.0,300.0,,4.5,30.0,-3.78,,10309
Au,peroxidase,17.0,17.0,17.0,,,0.57,0.0002246,TMB+H2O2,0.0,300.0,10.0,,4.5,30.0,-3.78,,10310
Na2SeO3,peroxidase,,,,,,,,H2O2+TMB,,,,,,,,,10311
Na2SeO3,peroxidase,,,,,,,,TMB+H2O2,,,,,,,,,10312
Au,oxidase,1.0,1.0,1.0,,,,,CO,,,,,,,,,10313
Au,oxidase,2.0,2.0,2.0,,,,,CO,,,,,,,,,10314
Au,oxidase,3.0,3.0,3.0,,,,,CO,,,,,,,,,10315
Au,oxidase,1.0,1.0,1.0,,,,,CO,,,,,,,,,10316
Au,oxidase,2.0,2.0,2.0,,,,,CO,,,,,,,,,10317
Au,oxidase,3.0,3.0,3.0,,,,,CO,,,,,,,,,10318
Au,oxidase,1.0,1.0,1.0,,,,,CO,,,,,,,,,10319
Au,oxidase,2.0,2.0,2.0,,,,,CO,,,,,,,,,10320
Au,oxidase,3.0,3.0,3.0,,,,,CO,,,,,,,,,10321
Fe3O4,peroxidase,80.0,80.0,80.0,poly(ethylene glycol),,1.5,0.002,TMB+H2O2,0.0,50.0,20.0,,5.5,37.0,,,10322
Fe3O4,peroxidase,80.0,80.0,80.0,poly(ethylene glycol),,1.5,0.002,TMB+H2O2,0.0,50.0,20.0,,5.5,50.0,,,10323
Fe3O4@Bi2S3,peroxidase,342.0,342.0,342.0,poly(ethylene glycol),,1.5,0.002,TMB+H2O2,0.0,50.0,20.0,,5.5,37.0,-17.0,,10324
Fe3O4@Bi2S3,peroxidase,342.0,342.0,342.0,poly(ethylene glycol),,1.5,0.002,TMB+H2O2,0.0,50.0,20.0,,5.5,50.0,-17.0,,10325
Fe3O4@Bi2S3,peroxidase,342.0,342.0,342.0,poly(ethylene glycol),,1.5,0.002,H2O2+TMB,0.0,50.0,20.0,,5.5,37.0,-17.0,,10326
Fe3O4@Bi2S3,peroxidase,342.0,342.0,342.0,poly(ethylene glycol),,1.5,0.002,H2O2+TMB,0.0,50.0,20.0,,5.5,50.0,-17.0,,10327
Se,peroxidase,,,,,,,,,,,,,,,,,10328
Se,peroxidase,,,,,,,,,,,,,,,,,10329
CuO-Au,peroxidase,3.1,3.1,3.1,,Sodium citrate,4.08,,TMB+H2O2,0.0,8.0,10.0,,4,25.0,-41.0,,10330
CuO-Au,peroxidase,3.1,3.1,3.1,,Sodium citrate,3.54,,H2O2+TMB,0.0,12.0,1.0,,4,25.0,-41.0,,10331
Ag-Au,peroxidase,42.8,42.8,42.8,poly(N-Vinylpyrrolidone),,0.33,0.0003599999999999,TMB+H2O2,0.001,1.0,1000.0,,4.0,25.0,,,10332
Ag-Au,peroxidase,42.8,42.8,42.8,poly(N-Vinylpyrrolidone),,180.00000000000003,0.0002299999999999,H2O2+TMB,100.0,1000.0,1.0,,4.0,25.0,,,10333
Ag-Au,peroxidase,42.8,42.8,42.8,poly(N-Vinylpyrrolidone),,0.15,0.00014,TMB+H2O2,0.001,1.0,1000.0,,4.0,25.0,,,10334
Ag-Au,peroxidase,42.8,42.8,42.8,poly(N-Vinylpyrrolidone),,77.0,0.0002399999999999,H2O2+TMB,100.0,1000.0,1.0,,4.0,25.0,,,10335
Au,peroxidase,16.7,16.7,16.7,,,,,TMB+H2O2,,,100.0,0.01,3.54 - 6.4,32.0,,,10336
Au,peroxidase,30.0,,,,,,,TMB+H2O2,,,100.0,0.01,,32.0,,,10337
Fe3O4,peroxidase,10.0,10.0,10.0,,,1.13,1.8e-07,TMB+H2O2,0.14,0.68,0.098,,4,25.0,,,10338
Fe3O4,peroxidase,10.0,10.0,10.0,,,0.12,1.7e-07,H2O2+TMB,0.005,0.5,0.55,,4,25.0,,,10339
Fe3O4,peroxidase,10.0,10.0,10.0,,,0.52,9.300000000000001e-08,TMB+H2O2,0.14,0.68,0.098,,4,25.0,,,10340
Fe3O4,peroxidase,10.0,10.0,10.0,,,0.21,1.9e-07,H2O2+TMB,0.005,0.5,0.55,,4,25.0,,,10341
Fe3O4,peroxidase,10.0,10.0,10.0,,,0.97,1.3999999999999998e-07,TMB+H2O2,0.14,0.68,0.098,,4,25.0,,,10342
Fe3O4,peroxidase,10.0,10.0,10.0,,,0.084,1.2e-07,H2O2+TMB,0.005,0.5,0.55,,4,25.0,,,10343
C,peroxidase,32.0,37.5,32.0,,,3.52,3.09e-05,H2O2+TMB,0.5,500.0,2.5,0.1,4,40.0,,410.0,10344
C,peroxidase,32.0,37.5,32.0,,,0.42,1.58e-05,TMB+H2O2,0.05,2.0,50.0,0.1,4,40.0,,410.0,10345
CeO2,catalase,9.0,9.0,9.0,,,,,H2O2,0.0,30.0,,0.02,7.4,45.0,,,10346
CeO2,catalase,9.0,9.0,9.0,,,,,H2O2,0.0,30.0,,0.02,4-12,45.0,,,10347
Co3O4,peroxidase,4.3,4.3,4.3,,,0.015,2.6200000000000003e-05,TMB+H2O2,0.0,0.8,5.0,,4.4,30.0,,27.31,10348
Co3O4,peroxidase,4.3,4.3,4.3,,,3.06,6.71e-05,H2O2+TMB,0.0,8.0,0.5,,4.4,30.0,,27.31,10349
Co3O4,peroxidase,4.3,4.3,4.3,,,0.08,2.16e-05,TMB+H2O2,0.0,0.8,5.0,,4.4,30.0,,25.05,10350
Co3O4,peroxidase,4.3,4.3,4.3,,,4.66,4.87e-05,H2O2+TMB,0.0,8.0,0.5,,4.4,30.0,,25.05,10351
Co3O4,peroxidase,4.3,4.3,4.3,,,0.104,9.9e-06,TMB+H2O2,0.0,0.8,5.0,,4.4,30.0,,17.74,10352
Co3O4,peroxidase,4.3,4.3,4.3,,,5.93,1.73e-05,H2O2+TMB,0.0,8.0,0.5,,4.4,30.0,,17.74,10353
Au,peroxidase,13.0,13.0,13.0,,,0.01,0.0001666666666666,AUR+H2O2,0.004,0.1,2.5,1.0,7.5,37.0,,,10354
Au,peroxidase,13.0,13.0,13.0,,,0.01,0.0001666666666666,H2O2+AUR,2.5,2.5,0.1,1.0,7.5,37.0,,,10355
Pt,peroxidase,6.0,6.0,6.0,,,0.01,0.0001666666666666,AUR+H2O2,0.004,0.1,2.5,1.0,7.5,37.0,,,10356
Pt,peroxidase,6.0,6.0,6.0,,,0.01,0.0001666666666666,H2O2+AUR,2.5,2.5,0.1,1.0,7.5,37.0,,,10357
Au,peroxidase,,,,BSA,,0.01,0.0001666666666666,AUR+H2O2,0.004,0.1,2.5,1.0,7.5,37.0,,,10358
Au,peroxidase,,,,BSA,,0.01,0.0001666666666666,H2O2+AUR,2.5,2.5,0.1,1.0,7.5,37.0,,,10359
Fe3O4,peroxidase,13.0,13.0,13.0,,,0.01,0.0001666666666666,AUR+H2O2,0.004,0.1,2.5,1.0,7.5,37.0,,,10360
Fe3O4,peroxidase,13.0,13.0,13.0,,,0.01,0.0001666666666666,H2O2+AUR,2.5,2.5,0.1,1.0,7.5,37.0,,,10361
MoO2,peroxidase,30.0,30.0,30.0,,,0.014,4.1e-06,H2O2+TMB,0.02,0.08,0.8,0.026,4.0,25.0,,,10362
MoO2,peroxidase,30.0,30.0,30.0,,,8.85,5.2e-05,TMB+H2O2,0.8,1.6,0.02,0.026,4.0,25.0,,,10363
Fe4[Fe(CN)6]3,catalase,10.0,10.0,10.0,,,0.1,0.01,H2O2,0.01,1.0,,,7,37.0,,,10364
Fe4[Fe(CN)6]3,catalase,10.0,10.0,10.0,,,0.1,0.01,glucose+H2O2,,,,,7,37.0,,,10365
NiCo2S4,peroxidase,570.0,570.0,570.0,,,0.3,34.86,TMB+H2O2,0.01,0.1,25.0,,4,25.0,,18.3031,10366
NiCo2S4,peroxidase,570.0,570.0,570.0,,,4.5,4.32,H2O2+TMB,1.0,10.0,0.1,,4,25.0,,18.3031,10367
K4[Fe(CN)6],oxidase,31.4,31.4,31.4,poly(N-Vinylpyrrolidone),,,,AA+H2O2,,,5.0,,7.4,25.0,,,10368
K4[Fe(CN)6],oxidase,31.4,31.4,31.4,poly(N-Vinylpyrrolidone),,,,H2O2+AA,,,5.0,,7.4,25.0,,,10369
K4[Fe(CN)6],peroxidase,31.4,31.4,31.4,poly(N-Vinylpyrrolidone),,,,AA+H2O2,,,5.0,,7.4,25.0,,,10370
K4[Fe(CN)6],peroxidase,31.4,31.4,31.4,poly(N-Vinylpyrrolidone),,,,H2O2+AA,,,5.0,,7.4,25.0,,,10371
Pt,peroxidase,220.0,15.0,,,CTAB,0.0186,0.0001178999999999,TMB+H2O2,,,150.0,0.001,4.0,20.0,,,10372
Pt,peroxidase,220.0,15.0,,,CTAB,155.0,0.0002466,H2O2+TMB,,,0.13,0.001,4.0,20.0,,,10373
Co3O4,peroxidase,50.0,50.0,50.0,,,,,H2O2,,,,,8.2,60.0,,,10374
NaC7H6NO4,peroxidase,,,,,,,,H2O2+TMB,0.01,1.0,1.0,,7.6,25.0,,,10375
NaC6H4NO3,peroxidase,,,,,,,,H2O2+TMB,0.01,1.0,1.0,,7.6,25.0,,,10376
NaC6H4NO3,peroxidase,,,,,,,,H2O2+TMB,0.01,1.0,1.0,,7.6,25.0,,,10377
Pt,peroxidase,4.0,4.0,4.0,Poly(vinyl alcohol),,,,TMB + H2O2,0.0,1.0,10.0,3e-06,,25.0,,,10378
Pt,peroxidase,4.0,4.0,4.0,Poly(vinyl alcohol),,0.001,0.0001,H2O2 + TMB,0.0,10.0,1.0,3e-06,,25.0,,,10379
MnP,peroxidase,,,,,,0.1,0.001,Mn2+ + H2O2,,,0.1,,4.5,25.0,,,10380
MnP,peroxidase,,,,,,0.1,0.001,H2O2 + Mn2+,,,1.0,,4.5,25.0,,,10381
Au,peroxidase,10.0,10.0,10.0,,,0.1,0.01,H2O2+TMB,0.01,1.5,1.5,,7.0,22.0,,,10382
Au,peroxidase,10.0,10.0,10.0,,,0.1,0.01,TMB+H2O2,0.01,1.5,1.5,,7.0,22.0,,,10383
NiCo2O4,peroxidase,100.0,100.0,100.0,,,0.0127,9.99e-06,H2O2+TMB,0.01,0.1,10.0,0.02,4,37.0,,115.0,10384
NiCo2O4,peroxidase,100.0,100.0,100.0,,,0.0127,9.99e-06,TMB+H2O2,0.01,0.1,10.0,0.02,4,37.0,,115.0,10385
NiCo2O4,oxidase,100.0,100.0,100.0,,,0.127,9.99e-06,TMB,0.01,0.1,,0.02,4,37.0,,115.0,10386
C,peroxidase,5.0,5.0,5.0,,,,,TMB+H2O2,,,1.0,0.08,3.5,30.0,,,10387
CeVO4,oxidase,15.0,15.0,15.0,,,21.25,,Cyt c + O2,,,0.01,,7.0,25.0,,,10388
CeVO4,oxidase,35.0,35.0,35.0,,,11.19,,Cyt c + O2,,,0.01,,7.0,25.0,,,10389
CeVO4,oxidase,10.0,10.0,10.0,,,5.99,,Cyt c + O2,,,0.01,,7.0,25.0,,,10390
CeVO4,superoxide dismutase,15.0,15.0,15.0,,,,,Xanthine + Xanthine oxidase,,,,,7.4,25.0,,,10391
CeVO4,superoxide dismutase,35.0,35.0,35.0,,,,,Xanthine + Xanthine oxidase,,,,,7.4,25.0,,,10392
CeVO4,superoxide dismutase,10.0,10.0,10.0,,,,,Xanthine + Xanthine oxidase,,,,,7.4,25.0,,,10393
CeO2,multi-activity,3.0,3.0,3.0,,Oleylamine,,,H2O2,,,,,,25.0,,,10394
CeO2,multi-activity,10.0,10.0,10.0,DSPE-mPEG,Oleylamine,,,H2O2,,,,,,25.0,,,10395
CeO2,multi-activity,10.0,10.0,10.0,DSPE-mPEG,Oleylamine,0.01,0.01,H2O2,,,,,,25.0,,,10396
CeO2,multi-activity,10.0,10.0,10.0,DSPE-mPEG,Oleylamine,0.01,0.01,H2O2,,,,,,25.0,,,10397
CeO2,multi-activity,10.0,10.0,10.0,DSPE-mPEG,Oleylamine,0.01,0.01,H2O2,,,,,,25.0,,,10398
CeO2,multi-activity,10.0,10.0,10.0,DSPE-mPEG,Oleylamine,0.01,0.01,H2O2,,,,,,25.0,,,10399
CeO2,oxidase,4.3,4.3,4.3,poly(acrylic acid),,0.000194,,DOPA,0.05,1.5,,0.015,25 mM citric acid buffer,45.0,,,10400
CeO2,oxidase,4.3,4.3,4.3,poly(acrylic acid),,0.000424,,DOPA,0.05,1.5,,0.015,25 mM citric acid buffer,45.0,,,10401
CeO2,oxidase,4.3,4.3,4.3,poly(acrylic acid),,0.000431,,DOPA,0.05,1.5,,0.015,25 mM citric acid buffer,45.0,,,10402
CeO2,oxidase,4.3,4.3,4.3,poly(acrylic acid),,0.000195,,DOPA,0.05,1.5,,0.015,25 mM citric acid buffer,45.0,,,10403
CeO2,oxidase,4.3,4.3,4.3,poly(acrylic acid),,0.000168,,DOPA,0.05,1.5,,0.015,25 mM citric acid buffer,45.0,,,10404
CeO2,oxidase,4.3,4.3,4.3,poly(acrylic acid),,0.000545,,DOPA,0.05,1.5,,0.015,25 mM citric acid buffer,45.0,,,10405
CeO2,oxidase,4.3,4.3,4.3,poly(acrylic acid),,0.000467,,DOPA,0.05,1.5,,0.015,25 mM citric acid buffer,45.0,,,10406
CeO2,oxidase,4.3,4.3,4.3,poly(acrylic acid),,0.000532,,DOPA,0.05,1.5,,0.015,25 mM citric acid buffer,45.0,,,10407
CeO2,oxidase,4.3,4.3,4.3,poly(acrylic acid),,0.0004779999999999,,DOPA,0.05,1.5,,0.015,25 mM citric acid buffer,45.0,,,10408
SiW12@Co3O4,peroxidase,,,,,,167.8,0.000251,H2O2+TMB,0.005,0.4,0.02,0.02,5.0,37.0,,,10409
SiW12@Co3O4,peroxidase,,,,,,0.023,5.3e-05,TMB+H2O2,0.2,1.0,0.02,0.02,5.0,37.0,,,10410
Ce2(WO4)3,peroxidase,500.0,500.0,50.0,,,0.015,0.0012,TMB+H2O2,0.0005,2.5,2.5,0.07,4.0,25.0,-28.81,67.06,10411
Ce2(WO4)3,peroxidase,500.0,500.0,50.0,,,0.035,0.0015,H2O2+TMB,0.0005,2.5,0.8,0.07,4.0,25.0,-28.81,67.06,10412
CeO2,peroxidase,4.0,4.0,4.0,,,0.278,8.7e-06,H2O2+TMB,0.0,12.0,0.05,0.04,3.8,30.0,,,10413
CeO2,peroxidase,4.0,4.0,4.0,,,0.274,1.59e-05,TMB+H2O2,10.0,60.0,25.0,0.04,3.8,30.0,,,10414
C,peroxidase,1070.0,1070.0,1070.0,,,0.12,0.012,TMB+H2O2,0.1,1.2,0.3,4.5,7.4,25.0,,507.6172,10415
C,peroxidase,1070.0,1070.0,1070.0,,,0.3,0.03,H2O2+TMB,0.001,0.18,1.2,4.5,7.4,25.0,,507.6172,10416
C6H3Br3O3,peroxidase,300.0,300.0,1.2,,,39.81,,NADH+H2O2,0.0,10.0,5.0,,7.4,25.0,-35.0,,10417
C6H3Br3O3,peroxidase,300.0,300.0,1.2,,,39.81,,dopamine+H2O2,0.0,20.0,5.0,,7.4,25.0,-35.0,,10418
Fe3O4,peroxidase,30.0,30.0,30.0,,,0.01,0.0001,H2O2+TMB,0.001,1.0,0.1,,3-6.5,38.5,,,10419
Fe3O4,peroxidase,150.0,150.0,150.0,,,0.01,5e-05,H2O2+TMB,0.001,1.0,0.1,,3-6.5,38.5,,,10420
Fe3O4,peroxidase,300.0,300.0,300.0,,,0.01,1e-05,H2O2+TMB,0.001,1.0,0.1,,3-6.5,38.5,,,10421
Fe4[Fe(CN)6]3,peroxidase,200.0,200.0,200.0,,,0.01,0.0001,H2O2+TMB,0.001,1.0,0.1,,3-6.5,38.5,,,10422
Fe4[Fe(CN)6]3,peroxidase,570.0,570.0,570.0,,,0.01,3e-06,H2O2+TMB,0.001,1.0,0.1,,3-6.5,38.5,,,10423
Fe3O4,catalase,30.0,30.0,30.0,,,0.01,0.0001,TMB+H2O2,0.001,1.0,0.1,,7-8,38.5,,,10424
Fe2O3,catalase,30.0,30.0,30.0,,,0.01,5e-05,TMB+H2O2,0.001,1.0,0.1,,7-8,38.5,,,10425
Co3O4,peroxidase,15.0,15.0,15.0,,,0.002163,,TMB+H2O2,0.0001,0.1,250.0,0.3,4,40.0,,,10426
Co3O4,peroxidase,15.0,15.0,15.0,,,20.492,,H2O2+TMB,,,0.3,0.3,4,40.0,,,10427
NiV2O6,peroxidase,3000.0,3000.0,3000.0,,,1.5,3e-05,H2O2+TMB,1.5,50.0,0.5,3.0,7,25.0,,,10428
NiV2O6,peroxidase,3000.0,3000.0,3000.0,,,0.1,1e-06,TMB+H2O2,0.1,1.0,5.0,3.0,7,25.0,,,10429
Fe3O4,peroxidase,6.0,6.0,6.0,,,0.4188,1.553e-05,TMB+H2O2,0.0,880.0,880.0,,4.5,25.0,,,10430
Fe3O4,peroxidase,6.0,6.0,6.0,,,0.4188,1.553e-05,H2O2+TMB,0.0,880.0,880.0,,4.5,25.0,,,10431
CuS,oxidase,,,,poly(N-Vinylpyrrolidone),,,,L-ascorbic acid,,,10.0,0.1,,25.0,-9.18,,10432
CuS,peroxidase,,,,poly(N-Vinylpyrrolidone),,,,TMB+H2O2,,,10.0,0.1,4.6,25.0,-9.18,,10433
CuS,peroxidase,,,,poly(N-Vinylpyrrolidone),,0.1,0.001,H2O2+TMB,0.01,1.0,2.0,0.1,4.6,25.0,-9.18,,10434
Fe3O4,peroxidase,90.0,90.0,90.0,,,,,TMP+H2O2,100.0,100.0,200.0,,7.2,50.0,,,10435
Fe3O4,peroxidase,90.0,90.0,90.0,,,,,TMP+H2O2,100.0,100.0,200.0,,6.5,35.0,,,10436
Fe3O4,peroxidase,90.0,90.0,90.0,,,,,TMP+H2O2,100.0,100.0,200.0,,6.5,35.0,,,10437
Fe3O4,peroxidase,90.0,90.0,90.0,,,,,TMP+H2O2,100.0,100.0,200.0,,6.5,35.0,,,10438
Rh,peroxidase,627.0,580.0,604.0,poly(N-Vinylpyrrolidone),,0.264,0.0006809,H2O2+TMB,0.1,5.0,0.5,0.001,4,40.0,,,10439
Rh,peroxidase,627.0,580.0,604.0,poly(N-Vinylpyrrolidone),,1.53,4.51e-05,TMB+H2O2,0.0125,0.6,0.5,0.001,4,40.0,,,10440
Au/Pt,peroxidase,1.5,1.5,1.5,chitosan,,,,TMB+H2O2,100.0,1000.0,1000.0,,6,30.0,,,10441
Au/Pt,peroxidase,1.5,1.5,1.5,chitosan,,,,H2O2+TMB,100.0,1000.0,800.0,,6,30.0,,,10442
MnO2,catalase,100.0,100.0,100.0,BSA,,,,H2O2,20.0,20.0,,0.02,7.4,37.0,18.45,,10443
MnO2,catalase,100.0,100.0,100.0,BSA,,,,H2O2,20.0,20.0,,0.02,6.5,37.0,18.45,,10444
MnO2,catalase,100.0,100.0,100.0,BSA,,,,H2O2,0.1,0.1,,0.02,7.4,37.0,18.45,,10445
MnO2,catalase,100.0,100.0,100.0,BSA,,,,H2O2,0.1,0.1,,0.02,6.5,37.0,18.45,,10446
CoSe2,peroxidase,8000.0,19.93,2000.0,,,0.23799,0.0005139,TMB+H2O2,,,,,4,25.0,,,10447
CoSe2,peroxidase,8000.0,19.93,2000.0,,,0.14329,0.0010193,OPD+H2O2,,,,,4,25.0,,,10448
CoSe2,peroxidase,8000.0,19.93,2000.0,,,0.23599,0.000487,TMB+H2O2,,,,,4,25.0,,,10449
CoSe2,peroxidase,8000.0,19.93,2000.0,,,0.14045,0.000998,OPD+H2O2,,,,,4,25.0,,,10450
Pt(NH3)2Cl2,peroxidase,52.5,52.5,52.5,,,1.49,,TMB+H2O2,0.881,1.442,0.1,,9.0,37.0,,,10451
Pt(NH3)2Cl2,peroxidase,52.5,52.5,52.5,,,1.49,,H2O2+TMB,0.881,1.442,0.1,,9.0,37.0,,,10452
MnCo2O4,oxidase,,,,,,0.33,0.00033,TMB,5.0,15.0,,,4,25.0,,,10453
MnCo2O4,oxidase,,,,,,0.05,0.00017,TMB,0.1,0.3,,,4,25.0,,,10454
AgPd,peroxidase,46.0,46.0,46.0,,CTAB,0.02,0.0001,OPD + H2O2,0.1,0.5,300.0,,,40.0,,,10455
AgPd,peroxidase,46.0,46.0,46.0,,CTAB,0.02,0.0001,H2O2 + OPD,100.0,500.0,0.3,,,40.0,,,10456
Fe2O3,peroxidase,110.0,110.0,110.0,,,,,H2O2+TMB,,,450.0,5.0,8 ± 0.2,25.0,,,10457
Fe2O3,peroxidase,110.0,110.0,110.0,,,,,TMB+H2O2,75.0,600.0,,5.0,8 ± 0.2,25.0,,,10458
Fe3O4,peroxidase,300.0,300.0,300.0,,,1.51,,H2O2+TMB,0.01,50.0,,0.0014,7.4,25.0,,,10459
Fe3O4,peroxidase,300.0,300.0,300.0,,,0.0067,,H2O2+ABTS,0.01,100.0,,0.0014,7.4,25.0,,,10460
Fe3O4,peroxidase,449.0,449.0,449.0,,,0.21,,H2O2+TMB,0.01,50.0,,0.0014,7.4,25.0,,,10461
